Repository: shortlab/2020-HEA-Stability-Predictor

# 2020-HEA-Stability-Predictor
This repository contains the data associated with the manuscript 
"Predicting Single Phase Stability and Segregation in the NbMoTaTi–(W,V)
High Entropy Alloy System with the Vacancy Exchange Potential", submitted 
to Scripta Materialia on May 27, 2020

Directories contain the following data raw and processed:
X-ray Diffraction (XRD) patterns of as-cast NbMoTaTi-(W,V) HEAs
Scanning Electron Microscope (SEM) images of as-cast NbMoTaTi-(W,V) HEAs
Energy Dispersive X-ray Spectroscopy (EDX) data and images of as-cast NbMoTaTi-(W,V) HEAs
VASP ab initio calculations of the vacancy exchange potential in BCC NbMoTaTi-(W,V) HEAs

File: EDS/RawData/NbMoTaTiV/linescan1.txt
"Ti","V","Nb","Mo","Ta"
0.000,0.000,54.108,45.892,0.000
21.025,15.920,28.207,27.582,7.266
19.349,20.646,22.451,24.969,12.586
14.811,14.819,15.972,14.842,39.556
27.679,23.990,28.381,19.950,0.000
17.316,12.165,15.142,15.550,39.827
28.679,21.047,24.527,16.408,9.338
21.496,16.665,26.888,18.689,16.263
25.896,31.731,17.537,24.836,0.000
28.836,24.562,24.937,21.666,0.000
17.392,15.435,18.748,15.942,32.483
19.819,12.300,20.664,15.141,32.076
21.765,23.771,19.731,22.487,12.246
15.392,10.907,18.331,18.123,37.247
20.244,19.913,26.453,12.689,20.702
10.642,14.066,17.123,18.391,39.778
17.006,17.065,15.979,26.850,23.099
25.183,21.810,17.469,33.811,1.728
18.080,14.321,23.312,25.810,18.477
15.931,25.579,29.666,25.054,3.769
10.634,15.568,19.376,19.963,34.459
20.281,22.039,17.161,20.448,20.071
8.667,11.089,21.520,12.812,45.912
8.686,11.960,13.435,20.693,45.227
9.035,11.402,13.481,23.898,42.183
6.829,9.706,15.238,18.801,49.425
11.279,9.938,11.131,18.236,49.416
6.742,9.328,16.048,17.967,49.915
8.535,11.219,16.159,15.036,49.051
10.626,11.304,13.975,17.260,46.835
12.787,14.509,11.355,22.100,39.249
6.124,6.918,16.270,21.533,49.154
5.941,7.755,18.755,17.940,49.609
5.796,8.861,10.628,21.206,53.509
9.784,9.892,14.416,17.317,48.593
7.641,9.067,12.733,17.939,52.621
15.975,17.007,16.070,27.467,23.481
7.310,10.647,18.265,14.092,49.686
10.821,12.010,14.453,23.681,39.035
11.286,15.375,20.752,30.941,21.646
7.209,8.221,15.889,18.919,49.762
15.042,16.817,18.817,24.658,24.665
8.628,11.873,18.653,12.702,48.145
6.037,10.363,17.428,18.658,47.514
8.106,10.964,12.825,22.606,45.499
8.108,9.225,15.969,21.796,44.903
5.955,7.767,18.514,18.393,49.372
8.293,7.392,16.439,15.523,52.353
9.905,9.522,13.857,15.630,51.086
8.314,2.863,16.524,24.750,47.549
6.512,8.051,17.526,24.609,43.302
8.252,9.967,12.698,17.699,51.383
8.019,7.016,18.222,19.756,46.986
7.899,11.773,13.793,17.405,49.130
9.996,7.486,18.463,15.460,48.595
9.455,9.869,18.819,19.717,42.139
13.015,18.814,15.739,24.396,28.035
9.049,9.704,17.139,24.190,39.919
8.504,6.692,12.648,23.445,48.712
8.124,8.446,13.349,14.192,55.889
7.744,5.963,16.788,16.381,53.124
7.519,5.629,15.168,20.899,50.784
8.034,9.079,12.724,17.696,52.467
7.610,9.522,12.893,19.641,50.335

File: EDS/RawData/NbMoTaTiV/linescan2-wt.txt
"Ti","V","Nb","Mo","Ta"
8.673,9.003,18.344,20.882,43.098
10.063,8.661,19.648,21.105,40.523
10.731,12.076,21.571,23.458,32.164
13.620,12.519,17.683,23.585,32.593
13.445,15.031,19.242,19.648,32.633
14.619,12.516,21.982,18.258,32.625
16.012,13.672,19.545,19.840,30.931
16.260,13.909,18.713,20.462,30.656
16.838,13.946,21.792,21.535,25.888
17.803,15.086,18.705,20.134,28.272
18.489,16.553,21.523,18.863,24.571
18.181,14.646,20.012,17.360,29.801
18.955,16.599,19.359,19.739,25.349
20.114,15.814,19.880,20.164,24.028
18.275,15.571,21.168,17.670,27.316
16.984,14.163,20.029,19.228,29.596
16.814,15.200,19.592,20.071,28.324
19.395,15.180,22.417,18.106,24.901
18.215,15.540,20.568,20.981,24.696
16.458,14.277,24.143,18.532,26.590
17.751,15.192,20.551,20.040,26.467
15.853,13.805,22.251,19.225,28.867
15.182,14.227,18.432,20.239,31.919
14.462,14.230,19.980,20.168,31.160
13.788,11.561,19.660,21.643,33.348
12.512,12.693,19.786,24.934,30.075
13.028,12.496,17.412,23.404,33.660
12.288,11.612,18.827,20.781,36.492
12.046,10.930,19.660,21.640,35.723
12.001,11.235,20.827,21.691,34.246
9.958,10.558,20.147,22.874,36.463
10.192,9.921,21.844,22.365,35.678
9.073,9.205,18.752,25.139,37.831
9.781,8.764,19.108,23.817,38.530
10.488,9.836,18.238,20.704,40.734
8.178,8.534,19.520,23.481,40.288
8.445,9.094,17.674,22.948,41.840
8.712,7.317,18.742,25.644,39.586
9.014,9.671,18.902,21.171,41.242
8.866,8.336,18.314,24.382,40.101
6.198,8.346,20.173,23.445,41.837
8.180,7.679,20.150,23.107,40.884
9.623,7.460,17.127,23.643,42.148
8.786,9.237,17.159,25.202,39.616
8.908,7.460,16.894,24.101,42.637
6.605,7.945,18.405,24.405,42.641
8.015,7.358,17.496,23.767,43.364
7.729,8.866,17.078,24.606,41.722
7.968,8.318,18.416,21.393,43.905
8.914,7.783,18.253,21.886,43.163
8.254,8.441,21.800,23.628,37.876
9.116,9.186,13.999,23.250,44.449
8.128,8.607,21.054,23.579,38.632
7.447,8.229,19.323,22.521,42.479
8.594,7.980,19.098,22.881,41.447
9.442,9.109,19.366,23.753,38.330
7.923,9.205,19.322,23.315,40.235
9.846,6.739,18.614,26.170,38.631
7.534,9.212,20.157,22.366,40.731
8.755,10.070,19.267,23.704,38.204
8.075,8.302,19.472,22.138,42.012
10.169,9.719,17.850,23.037,39.225
9.184,9.328,16.805,25.277,39.406
8.692,8.850,19.523,23.677,39.258
